Repository: huixueee/Huixueee.github.io

File: _posts/2017-11-25-Novel silane compounds as electrolyte solvents for Li-ion batteries.md
---
layout:     post
title:      "Novel silane compounds as electrolyte solvents for Li-ion batteries"
subtitle:   "新型硅烷化合物作为锂离子电池的电解质溶剂"
date:       2017-11-25 13:00:00
author:     "huixueee"
header-img: "img/in-post/paper-background-2.jpg"
tags:
    - 聚硅烷
    - LiBOB
    - 液态电解质
---

> “合成了四种硅烷聚合物作为锂离子电池电解质溶剂，他们对大部分锂盐都具有很好的溶解性能，诸如LiBOB, LiPF6, LiBF4，LiTFSI等”。在掺杂LiBOB时发现在石墨负极形成了稳定的钝化膜，因此具有最佳的电导率以及电压平台。
选用该电解质组装成MCMB（中间相碳微球）/0.8M LiBOB-Silane**1**/LiNi<SUB>0.8</SUB>Co<sub>0.15</sub>Al<sub>0.05</sub>O<sub>2</sub>电池，并对其进行了一系列的电化学性能测试。


* 四种硅烷聚合物的合成
* 电化学性能表征
* 结论
* 主要引用文献


## 【四种硅烷聚合物的合成】
1. 在路易斯碱如三乙胺的存在下，氯硅烷与羟基封端的PEO反应用于合成硅烷化合物**1**和**2**，其中PEO基团通过Si-O键与硅连接。
2. 通过氯丙基三甲基硅烷与含有PEO的亲核试剂（**由氢化钠NaH与含羟基的PEO反应产生**）的亲核取代反应合成聚合物**3**，其中PEO基团与Si间隔为
三个亚甲基（–CH<sub>2</sub>CH<sub>2</sub>CH<sub>2</sub>–）
3. 合成聚合物**4**，使用含硅原料（氯甲基）三甲基硅烷在用甲苯磺酸酯封端的PEO进行随后的亲核取代反应之前，将其转化（用乙酸钠NaOAc处理，用氢化
锂铝LiAlH<sub>4</sub>还原，并与氢化钠NaH反应），成为亲核试剂（CH<sub>3</sub>)<sub>3</sub>SiCH<sub>2</sub>ONa。

![img](/img/in-post/post-2/post-1.jpg)

## 【电化学性能表征】
在掺杂0.8M的LiBOB时聚合物1-4显示的粘度以及对应的电导率如**表1**，**图二**显示了聚合物1与传统的LiPF<sub>6</sub>/EC:DEC(1:1)电解质的DSC图像，说明该聚合物有很好的耐温性与自熄性。**碳酸乙烯酯(EC),碳酸二乙酯(DEC)**

![img](/img/in-post/post-2/post-2.jpg)
![img](/img/in-post/post-2/post-3.jpg)

如**图3**，使用伏安循环法测得聚合物1-4的电压，发现使用Si-O键连接的聚合物1比使用Si-C键连接的电压要略高。

![img](/img/in-post/post-2/post-4.jpg)

**图4**显示了电池Li/0.8M LiBOB-Silane**1**/LiNi<SUB>0.8</SUB>Co<sub>0.15</sub>Al<sub>0.05</sub>O<sub>2</sub>的充放电曲线（电压3-4V,速率C/5），循环70次后容量仍保持100%。

![img](/img/in-post/post-2/post-5.jpg)

**图5**显示了面积比阻抗，（两者都处于80%的SOC中，温度55°C)结果显示了硅烷聚合物电解质具有更稳定的阻抗与电池性能。

![img](/img/in-post/post-2/post-6.jpg)


博客站的构筑离不开模板提供者的帮助，感谢[Hux Blog](https://github.com/Huxpro/huxpro.github.io) 以及 [Blackrock Digital](https://github.com/BlackrockDigital/startbootstrap-clean-blog-jekyll/)提供的模板和设置教程。

File: _posts/2017-11-29-Systematic Computational and Experimental Investigation of Lithium-Ion Transport Mechanisms in Polyester-Based Polymer Electrolytes.md
---
layout:     post
title:      "Systematic Computational and Experimental Investigation of Lithium-Ion Transport Mechanisms in Polyester-Based Polymer Electrolytes"
subtitle:   "聚酯基聚合物电解质中锂离子迁移机理的系统计算与实验研究"
date:       2017-12-2 13:00:00
author:     "huixueee"
header-img: "img/in-post/paper-background/paper-background-4.jpg"
tags:
    - 酯基
    - LiTFSI
    - PEO
    - Li传输机理
    - 固态电解质
---

> 研究了酯基聚合物和环氧乙烷聚合物中的锂离子传输机理。模拟表明锂离子在聚酯中的扩散是不同于PEO的机制传输的，分析各种
聚合物中可用的阳离子溶剂化位点的分布为解释实验观察到的离子电导提供了一种新颖而直观的方式。 

* 1.六种脂肪族聚酯的合成
* 2.离子电导率与T<sub>g</sub>的表征
* 3.Md模拟计算研究Li传输机理
* 4.结论
* 5.主要文献引用

## 【1.六种脂肪族聚酯的合成】
目前许多关于基于PEO的SPE中的**离子迁移的理论**，研究表明，锂阳离子通常由4-7个氧原子（来自一个或两个独立链）配位并通过三个主要机制扩散：链
间跳跃，链内跳跃和协同短聚合物链（<10000g / mol）共扩散。新型聚合物如聚酯，聚磷腈，聚胺，聚硅烷，聚硅氧烷和聚碳酸酯等都表现出良好的电导率，然而
对其中Li传输机理还不是很明确。我们结合电化学表征与长时间分子动力学（MD）模拟研究锂离子传输机理(图1)

![img](/img/in-post/post-4/post-1.jpg)

如图二，类型a和类型b聚合物之间的比较研究主链中添加锂阳离子的结合位点的效果。而123型比较侧链结合位点数量的效果。

![img](/img/in-post/post-4/post-2.jpg)

关于具体的合成步骤，[点我获取全部的合成步骤](http://pubs.acs.org/doi/suppl/10.1021/acscentsci.5b00195/suppl_file/oc5b00195_si_001.pdf)表1提供了
每种聚合物的数均分子量（M<sub>n</sub>）和多分散性指数（PDI）本研究中的聚合物表现出足够高的分子量，所以样品中的“M<sub>n</sub>”变化对电导率和Tg仅有
微小的影响。

![img](/img/in-post/post-4/post-3.jpg)

## 【2.离子电导率与T<sub>g</sub>的表征】
降聚合物稀释到极限，最小化因为离子配对聚集产生的影响。图**3a-c**显示出了锂离子在363 K时的均方根位移（MSD）的MD模拟结果。聚合物1a和1b的比较（图3a）显示锂
离子扩散由于在主链上存在醚氧而减慢。 然而，比较聚合物2a和2b（图3b）以及3a和3b（图3c），具有氧原子的侧链大大减轻了这种影响。聚合物3a和1b的比较显示出
聚合物结构的差异至多影响锂离子扩散系数约3.75倍。相比之下，锂离子传输速率在PEO中比在任何聚酯中至少快一个数量级。特别地，MSD曲线中的近平稳区域的次扩
散体系的相对跨度表明，与PEO相比，锂阳离子在聚酯中处于局部溶剂化环境时间更长。图**3d**显示实验获得的稀离子电导率与从MD模拟获得的稀电离电导率之间的良好一
致性。这种相关性表明锂离子动力学在模拟和实验之间在机理上是相似的。**然而模拟值低于测量值**，这可能是因为MD电导率结果仅反映锂阳离子的贡献，而实验测量结果包括
阳离子和阴离子贡献; 当然，这也可能是由于所采用的MD力场的不准确。 此外，在模拟中聚合物链的分子量比在实验样品中更小，根据我们对聚合物电解质电导率的分子
量依赖性的知识，我们不认为这种差异对电导率具有显着的影响。聚合物1b是实验和模拟结果之间相关性偏差很大的一组。这可能是因为聚合物1b在实验中显着更稳定，而MD模
拟则不是这样。 即使如此，实验电导率都在3倍的小误差范围内，比PEO小一个数量级。

![img](/img/in-post/post-4/post-4.jpg)

**图4a**与表1都给出了实验值已经测量值的T<sub>g</sub>,实验和模拟数据在性质上是相似的。类型a聚合物相对于类型b聚合物的T<sub>g</sub>更低。表明在两个羰基之间加
入极性醚氧降低了分段的流动性。实验数据也显示出弱但一致的侧链依赖性。增加侧链长度（1型<2型<3型）导致T<sub>g</sub>略微降低，这可能是由于柔性侧链构成聚合物的
较大体积分数;这种特定趋势在模拟的Tg数据中并不明显。**图4b**揭示了离子电导率与T<sub>g</sub>之间的相关程度，尽管T<sub>g</sub>较低的聚合物具有较高的离子电导
率的整体趋势，但相关性并不呈现单一线性特征。该图显示，仅考虑与Tg变化有关的效应时，PEO在这组聚合物中表现出异常高的电导率。在下面的章节中，作者证明考虑额外
锂离子溶剂化位点的连接性，则可以理解在PEO的电导率中这种明显的异常。

![img](/img/in-post/post-4/post-5.jpg)

## 【3.Md模拟计算研究Li传输机理】
图5显示了在MD模拟中观察到的锂离子配位环境的分析。**图5a**显示了每种聚合物的常见锂离子配位环境的代表性快照。从以前的MD研究中已知，锂阳离子是由PEO中的一个或两
个连续的链段配位的;这两种结合基序的例子显示在图5a的顶部。1型，2型和3型聚合物的比较表明，侧链可以彻底改变锂阳离子被聚合物链溶剂化的方式。对于1型聚合物，侧
链对锂阳离子没有亲和力，并且阳离子主要与聚合物骨架上的羰基氧配位。对于2型和3型聚合物，侧链上的氧原子确实与锂阳离子相互作用。实际上，锂阳离子完全与3型聚合物
PEO侧链配位。

为了提供锂离子溶剂化环境的更加定量的观点，**图5b**给出了每种聚合物中锂离子配位环境的平均组成。有意思的是3形聚合物的链段运动机制和PEO类似，PEO
与一个或两个链相协调锂阳离子，而二至四个聚合物链则典型地协调聚酯中的锂阳离子。与其他聚酯相比，3型聚合物需要更少的链来协调锂阳离子，这可能是由于PEO侧链的
配位能力。聚合物1a与1b的比较以及聚合物2a与2b的比较也表明，当聚合物在骨架中具有额外的氧原子时，较少的链参与锂离子配位。

为了阐明每种聚合物在锂离子配位环境中的组成差异，**图5c**显示了在模拟计算下观察到的不同锂离子结合基序的频率。结合基序通过锂离子溶剂化层中每种氧的数量和参与锂
离子配位的链的数量来确定。 在1型和2型聚合物中观察到不同结合基序。相反，对于聚合物3a，3b以及PEO，仅观察到一个或两个结合基序。这些结果揭示了与更多链配
位的锂阳离子结合基序具有更多的选择性。有趣的是，3型聚合物和PEO的主要结合基序是006-2，即来自两种不同聚合物链的六个醚氧原子，使PEO显示出高得多的电导率。
这些结果表明，第一锂离子溶剂化层的组成并不能完全解释图3d中的趋势。

为了表征第一锂离子溶剂化层之外的锂离子溶剂化环境，**图5d**呈现锂阳离子以及a型聚合物与PEO中的各种类型氧原子的配对径向分布函数（RDF）。图5d显示，存在于第一峰中的
氧原子的类型（如图5a-c所讨论的锂离子溶剂化层）在第二峰中不存在或耗尽。 对于1型和2型聚合物来说，第一个峰出现在大约2Å处。全部来自于羰基和醚氧的贡献。在4-4.5Å的
第二个峰主要由酯氧组成。对于3型聚合物，在第一个峰中发现了侧链醚氧，而在第二个峰中没有发现。第一和第二溶剂化层之间的这种组成差异揭示了PEO中更快的锂离子扩散的
一个原因。也就是说，由于第二溶剂化层中的原子组成与第一溶剂层中的原子组成相似，所以锂阳离子从其存在的配位环境逃逸到邻近环境的扩散概率更可能发生在PEO中。

![img](/img/in-post/post-4/post-6.jpg)

为了理解这些锂离子溶剂化的差异如何影响电导率，**图6**显示了在PEO和聚合物3b的长链段MD模拟中锂离子的置换和配位环境。图6a，b通过跟踪锂阳离子的3.25Å范围内的氧原子的
指数来说明锂离子配位环境的变化。特别地，系统中的每个氧原子被顺序地标记，从聚合物链的一端开始并继续到该链的末端，然后进行到下一个; 对于PEO，氧原子连续标记1至648，对于
聚合物3b连续标记1至759。图中以实线表示的实际上由连续氧指数的标记形成，如插图所示; 较粗的线通常由五个或六个标记组成，较细的线通常由三个标记组成。图6a，b可以看出
PEO的线有波动而聚合物3很直，这种氧指数漂移是锂离子沿着聚合物骨架链向相邻单体的链内跳跃的标志。值得注意的是，PEO是研究这种行为的唯一聚合物。在聚合物3中没有观察到链
间跳跃事件，因为锂阳离子位于侧链上。类似地，锂阳离子位于1型和2型聚合物骨架上的两个羰基之间，其也不显示链内跳跃事件。因此，与聚酯相比，在PEO中存在链内跳跃是锂离子扩散
更快的主要原因。

![img](/img/in-post/post-4/post-7.jpg)

为了说明为什么会出现这些机理性差异，**图7a**显示了聚合物3a，3b和PEO中的活性阳离子溶剂化位点，这些位点是从相应的每个聚合物的MD模拟快照获得的。与聚酯中分离的簇相比，由
于锂阳离子的第一和第二溶剂化层之间的组成重叠，PEO具有溶剂化位点的网络结构（图5d）。为了量化各种聚合物显示溶剂化位点的连接网络的程度，**图7b**提供了每种聚合物的溶剂化位点
之间的连接密度（称为连接性）。显而易见，PEO的连接性比任何聚酯都大一个数量级。图7b和图3d之间的相似性是惊人的，表明连接性和锂离子电导率之间的强关系。连接性的概念为PEO
链内跳频机制的效率提供了一个直观和潜在的有力解释。在链内跳跃事件中，锂阳离子通过交换少量溶剂化氧原子而有效地向上或向下迁移一条聚合物链。 在这里，这个过程被表示为在溶剂
化现场网络中沿着边缘的过渡。与聚酯的聚合物结构不同，PEO的拓扑结构促进了溶剂化位点之间的这些转变。

![img](/img/in-post/post-4/post-8.jpg)

## 【4.结论】

聚合物结构的改变影响了锂离子溶剂化环境,传输是否是侧链或骨架介导的。这些变化最多影响离子扩散系数3倍。相比之下，聚酯的离子电导率比PEO
低约一个数量级（图3d）。由于PEO的玻璃化转变温度略低于一些聚酯的玻璃化转变温度，因此观察到的离子电导率趋势没有在聚合物分段流动性的基础上得到充分的解释（图4b）。
为了解PEO的反常扩散性，采用MD模拟方法对各种聚合物中的锂离子溶剂化和扩散机理进行了广泛的分析。 我们发现PEO是唯一一个协调锂阳离子运动表现出明显的
链内锂离子跳跃。因为聚酯的第一和第二锂离子溶剂化层在组成上有显着差异（图5d）。因此锂离子在聚酯中的扩散依赖于**链间跳跃**，在100纳秒的时间尺度上很少发生，并且
与聚合物链共扩散，这种传输是非常慢的（图6）。这个分析揭示了PEO的异常高电导率（图3d）可以很容易地根据锂离子扩散的描述，基于活性溶剂化位点的密度和接近度（图7a）。 尽管PEO
具有可靠的溶剂化位点的良好连接网络，但是聚酯具有隔离的阻碍高效锂离子传导的位点簇。 连接度的简单度量预测PEO的导电率比聚酯高一个数量级（图7b）。 关于溶剂化结构的知识，包
括第二溶剂化壳的属性，溶剂化位点之间的连接性以及参与协调的链的数目似乎为未来SPEs的设计提供了有力的工具。

## 【5.主要文献引用】

> * Jeske, R. C.; DiCiccio, A. M.; Coates, G. W. Alternating copolymerization of Epoxides and cyclic anhydrides: An improved route to aliphatic polyesters. J. Am. Chem. Soc. 2007, 129, 11330−11331.
> * DiCiccio, A. M.; Coates, G. W. Ring-Opening Copolymerization of Maleic Anhydride with Epoxides: A Chain-Growth Approach to Unsaturated Polyesters. J. Am. Chem. Soc. 2011, 133, 10724−10727.
> * Longo, J. M.; DiCiccio, A. M.; Coates, G. W. Poly(propylene succinate): A New Polymer Stereocomplex. J. Am. Chem. Soc. 2014,136, 15897−15900.
> * Teran, A. A.; Tang, M. H.; Mullin, S. A.; Balsara, N. P. Effect of molecular weight on conductivity of polymer electrolytes. Solid State Ionics 2011, 203, 18−21.
> * Maitra, A.; Heuer, A. Cation transport in polymer electrolytes: A microscopic approach. Phys. Rev. Lett. 2007, 98.
> * Gray, F. M. Solid Polymer Electrolytes: Fundamentals and Technological Applications; VCH: New York, 1991.
> * Buriez, O.; Han, Y. B.; Hou, J.; Kerr, J. B.; Qiao, J.; Sloop, S. E.;Tian, M. M.; Wang, S. G. Performance limitations of polymer electrolytes based on ethylene oxide polymers. J. Power Sources 2000,89, 149−155.
> * Blonsky, P. M.; Shriver, D. F.; Austin, P.; Allcock, H. R.Polyphosphazene Solid Electrolytes. J. Am. Chem. Soc. 1984, 106,6854−6855.

File: _posts/2017-12-10-A novelsolidcompositepolymerelectrolytebasedonpoly(ethyleneoxide) segmentedpolysulfonecopolymersforrechargeablelithiumbatteries.md
---
layout:     post
title:      "A novel solid composite polymer electrolyte based on poly(ethylene oxide)segmented polysulfone copolymers for rechargeable lithium batteries"
subtitle:   "新型固体聚合物电解质基于聚环氧乙烷链段聚砜共聚物可充电锂电池"
date:       2017-12-6 13:00:00
author:     "huixueee"
header-img: "img/in-post/paper-background/paper-background-7.jpg"
tags:
    - LiTFSI
    - PEO
    - SN
    - 固态电解质
    - PSF
---

> 通过缩聚反应合成了PSF-PEO+SN+LiTFSI聚合物，通过改变PEO、SN、LiTFSI含量来获得最佳的电导率，最终使SPE电解质在室温下达到了1.6×10<sup>-4</sup> S cm<sup>-1</sup>
且具有良好的机械强度，即便在80℃下拉伸强度仍然有4.3MPa之高。

* 1.PSF-PEO聚合物的合成
* 2.结果与讨论
* 3.结论
* 4.主要引用文献

## 【1.PSF-PEO聚合物的合成】
SPE电池现在主要面对着三个方面的问题：(i)室温下电导率太低。(ii)电解质和锂的副反应。(iii)循环时枝晶形成。很多人在PEO为基础上进行试验希望克服这些问题。例如星形聚合物，
PEO/PVDF，PEO/PMMA，PEO/PU。然而由于PEO基的结晶原因，在室温下通常无法提供很高的电导率。后来报道了一系列的塑晶与无机填料，其中SN作为锂盐的溶剂，电导率可以再室温下超过
10<sup>-4</sup> S cm<sup>-1</sup>，但是SN作为液体不足以提供足够的机械强度。PSF由于其优异的热稳定性，广泛用于制造合成聚合物膜的普通热塑性聚合物材料。所以我们选用了以上材料
合成了PSF-PEO+SN+LiTFSI**自支撑**SPE电解质。

**原料**:二氯二苯基砜(DCDPS,From Aldrich)使用前用乙醇重结晶,PEG(Mw=1500Da,From Acros),二羟基联苯(DHBP,From TCI),PEO(Mw=6×10<sup>-5</sup>,From Aldrich),丁二腈(SN,From Aldrich)
使用前升华两次，LiTFSI(纯度99%,Aladdin)制备电解质时在真空中加热至100℃。

**PEO-Cl<sub>2</sub>的合成**向配备有磁力搅拌器，冷凝器和氯化钙干燥管的100mL干燥三颈烧瓶中加入15.0g（10mmol）PEG和3.0mL（41mmol）亚硫酰氯。搅拌混合物并在80℃下加热3小时，然后在
120℃下加热5小时。然后将烧瓶连接到真空泵上以除去残留的亚硫酰氯。以定量产率获得淡黄色产物。元素分析C<sub>68</sub>H<sub>136</sub>O<sub>33</sub>Cl<sub>2</sub>：计算值:C,52.59；H,8.77；Cl,4.62。
实测值：C,52.27; H,8.85; Cl,4.37。

**PSF-PEO30膜的合成**将1.7655g（6.15mmol）的DCDPS，1.1527g（0.75mmol）的PEO-Cl<sub>2</sub>，1.2849g（6.9mmol）的DHBP，1.14g（8.3mmol）的K<sub>2</sub>CO<sub>3</sub>，15mL的DMAc和10mL的甲苯加入到装有
磁力搅拌器，氮气入口和具有冷凝器的Dean-Stark分水器的100mL干燥三颈烧瓶。将反应混合物磁力搅拌并加热回流，蒸发甲苯和水，并收集在Dean-Stark分水器中。 当水从烧瓶中完全蒸发（的液体变清）时，
将反应温度升至160℃并将反应在该温度下保持20小时。冷却至室温后，将所得的高粘度混合物倒入水中，过滤收集白色纤维状沉淀物，用去离子水彻底洗涤，真空干燥，得到3.69g白色固体。过程**图1**所示

![img](/img/in-post/post-7/post-1.jpg)

## 【2.结果与讨论】
PEO不用含量(35-50%)的PSF-PEOs由GPC测定其分子量，结果如**表一**所示。所有PSF-PEO显示出高分子量和较窄的分子量分布，[这与之前报道的由PEG直接制备的分子量分布相比](http://www.sciencedirect.com/science/article/pii/S0142961299002379)，
这可能归因于使用高反应活性的PEO-Cl<sub>2</sub>代替PEG，以及不同的聚合条件导致的。**图2**为PSF-PEO的<SUP>1</SUP>HNMR图，说明聚合物被成功的合成。

![img](/img/in-post/post-7/post-2.jpg)
![img](/img/in-post/post-7/post-3.jpg)

图3a-b分别显示了PEO含量已经SN对电导率的影响。其中PEO含量变化可以看出，并不是PEO含量越多电导率越好，PEO链段的相互缠结会影响链段的运动性能，因而限制了电导率。PSF只起到了
增强机械性能，对电导率并没有贡献，而加入SN之后，电导率得到了显著的改变。

![img](/img/in-post/post-7/post-4.jpg)

**图4**显示了纯PSF-PEO35，PSF-PEO35+LiTFSI和PSF-PEO35+LiTFSI+SN薄膜的XRD图谱。所有样品在2θ=19.51处有一个大的扩散峰，表明它们是无定形的。结果表明，PEO链的结晶度取决
于聚合物热历史和分子量。由于聚苯乙烯链段是连续相的无定形聚合物，所以在共聚物结构中低分子量PEO（Mn = 1500Da）不易结晶。

![img](/img/in-post/post-7/post-5.jpg)

**图5**为几种聚合物的DSC图像,其中SN显示出两个转变态。-35℃为晶体到塑晶的转变，56℃为SN的熔点。在SN中添加30wt％的LiTFSI后，SN的熔点消失，这是将LiTFSI溶解在高极性的SN
中的结果.PSF-PEO35的玻璃化转变温度（Tg）约为49℃。整个共聚物的无规结构导致单一的Tg，显示出其无定形特征。随着LiTFSI的加入，共聚物中PEO链段的Tg在17±1℃处观察到。
部分相分离出现在PSF-PEO35+LiTFSI体系中，因为Li<sup>+</sup>阳离子与环氧乙烷基团结合形成聚合物-盐络合物。在进一步添加SN之后，PSF-PEO35中PEO链段的Tg从〜17±1℃转变
为〜52±1℃。 这里，LiTFSI溶解在SN中，而且与PEO链段相互作用。因此，PEO，SN和LiTFSI之间形成了强烈的相互作用，在PEO，SN和LiTFSI之间形成了一个广泛的非晶区域。
在PSF-PEO35+LiFTSI+SN体系中，宽的非晶区可能带来快速的离子传导，而刚性的PSF链作为骨架稳定固体电解质的结构。

![img](/img/in-post/post-7/post-6.jpg)

**图6**显示了PSF-PEO35+LiTFSI和PSF-PEO35+LiTFSI+SN电解质薄膜的应力-应变曲线。在室温下，两种薄膜都显示出高拉伸强度**图6a**所示。
PSF-PEO35+LiTFSI薄膜的拉伸强度为14.7MPa，断裂伸长率为1600％，随着SN的增加，断裂伸长率升高到2400％。然而，PSF-PEO35+LiTFSI+SN由于SN的高塑
性，薄膜拉伸强度降低到9.6MPa。软质（SN）的增加导致薄膜的弹性显着增强。**图6b**显示了在80℃下PSF-PEO35+LiTFSI和PSF-PEO35+LiTFSI+SN电解质膜的应力-应变
曲线。由于在80℃时SN和PEO已经变为熔融态具有高变形性，两种样品的机械强度都随着温度升高而降低。PSF-PEO35+LiTFSI薄膜的拉伸强度为6.86 MPa，断裂伸长率为860％，添
加35％SN导致机械强度损失较大，拉伸强度降低至4.3MPa，断裂伸长率约为550％。即使如此，这种电解质膜仍然可以保持良好的自立行为和热稳定性。

![img](/img/in-post/post-7/post-7.jpg)

**图7**为PSF-PEO35+LiTFSI和PSF-PEO35+LiTFSI+SN电解质的交流阻抗图。**图8a**中PSF-PEO35+LiTFSI的界面阻抗在第一周为5.9×10<sup>3</sup>Ωcm<sup>2</sup>,循环四周后回落到
4.9×10<sup>3</sup>Ωcm<sup>2</sup>。**图8b**PSF-PEO35+LiTFSI+SN体系中循环两周后也观察到电阻的回落。可以看出SN的加入显著影响了界面电阻R<sub>i</sub>，降低了约300Ω。说明
SN对Li金属电极具有更好的润湿性和相容性。然而还不明朗的是**为什么界面阻力随着储存时间而减少，特别是在初始阶段**。可能的解释为更优异的界面湿度需要一段时间，或者在初始
储存期间在Li和聚合物电解质之间形成具有离子导电性的兼容界面层。

![img](/img/in-post/post-7/post-8.jpg)

## 【3.结论】
制备PSF-PEOX时（X=30-50%）发现当PEO含量为35%时具有最佳电导率，SN的加入也改善了电解质的物理与化学性能，不同组分之间的物理和化学相互作用产生宽的无定形区域，带来快速的离子传导。
同时PSF-PEO35+LiTFSI+SN在Li/LiFePO<sub>4</sub>电池中具有良好的循环能力，电池容量，以及抑制了枝晶生长，具有发展前景。

## 【4.主要文献引用】
> * M.Marzantowicz,J.Dygas,F.Krok,A.Tomaszewska,Z.Florjanczyk,Star-branched poly(ethyleneoxide)LiN(CF3SO2)2: a promising polymer electrolyte, J.Power Sources 194(2009)51–57.
> * T.Niitani,M.Amaike,H.Nakano,K.Dokko,K.Kanamura,Star-shaped polymer electrolyte with microphase separation structure for all-solid-state lithium batteries,J.Electrochem.Soc.156(2009)A577–A583.
> * M.Jacob,S.Prabaharan,S.Radhakrishna,Effect of PEO addition on the electrolytic and thermal properties of PVDF-LiClO4 polymer electrolytes,Solid State Ionics 104(1997)267–276.
> * F.Yuan,H.Z.Chen,H.Y.Yang,H.Y.Li,M.Wang,PAN–PEO solid polymer electrolytes with high ionic conductivity,Mater.Chem.Phys.89(2005)390–394.
> * S.Wang,K.Min,Solid polymer electrolytes of blends of polyurethane and polyether modified polysiloxane and their ionic conductivity,Polymer 51 (2010) 2621–2628.
> *X.Gu,Y.Kuang,X.Guo,J.Fang,Z.Ni,Synthesis and drug release properties of poly(ethylene oxide)segmented polysulfone copolymers,J.Controlled Release 127(2008)267–272.

File: _posts/2017-12-3-Hybrid Electrolytes with Controlled Network Structures for Lithium Metal Batteries.md
---
layout:     post
title:      "Hybrid Electrolytes with Controlled Network Structures for Lithium Metal Batteries"
subtitle:   "具有可控网络结构的锂金属电池混合电解质"
date:       2017-12-3 13:00:00
author:     "huixueee"
header-img: "img/in-post/paper-background/paper-background-5.jpg"
tags: 
    - LiTFSI
    - PEG
    - 硅氧烷
    - 固态电解质
---

> 使用一锅法制备了SPE电解质，成功抑制了锂枝晶的生成，且聚合物具有良好的电化学性能。

* 1.聚合物的合成
* 2.电化学性能测试
* 3.主要文献引用

## 【1.聚合物的合成】
原料：倍半硅氧烷(POSS)、双(3-氨基丙基)聚乙二醇(M<sub>n</sub>=2000g mol<sup>-1</sup>)、氨基封端聚乙二醇(M<sub>n</sub>=6000g mol<sup>-1</sup>)、 LiTFSI和四氢呋喃(Aldrich)。锂箔由Alfa Aesar提供。 LiFePO<sub>4</sub>和炭黑得自MTI公司。
POSS-2PEG2K制备：将POSS（80.6mg），双(3-氨基丙基)聚乙二醇（-1,161.1mg）和LiTFSI（62.7mg）溶于1.0mL的THF中并在60℃下反应3小时。然后将溶液浇
铸到玻璃板上。反应物在室温下蒸发2小时后，将样品置于真空烘箱中，在90℃下固化12小时。然后将真空烘箱加热至120℃固化2小时以确保所有环氧基团都反应。
在真空下冷却至室温后，将样品转移至氩气手套箱中。
   
## 【2.电化学性能测试】
进来人们为了增加电池的能量密度，用纯锂负极( C<sub>p</sub>=3860 mAh g<sup>-1</sup>)取代了石墨负极( C<sub>p</sub>=372 mAh g<sup>-1</sup>)，
去制备锂电极电池(LMB)。但是制备锂电极电池最大的问题就是在循环过程中由于锂沉积的不均匀导致电池短路。对于这种晶枝的生成有过诸多研究，Chazalviel等人认为
认为锂离子电极附近的阴离子耗尽可能会增大电场，从而导致树枝状晶体生长，该模型表明为了防止阴离子消耗，优选具有高离子电导率和低阴离子迁移率的电解质。另
外，Monroe和Newman研究了锂/固体聚合物电解质（SPE）体系中的界面稳定性，并提出如果隔膜的剪切模量大约为锂金属的两倍，则可以机械性地抑制界面粗糙化。
然而，尽管进行了大量的努力，在高电流密度(>0.5mA cm<sup>-2</sup>)下循环时抑制锂枝晶生长仍然是一个具有挑战性的任务，并被认为是LMBs进入市场的障碍。
主要有5种类型的含PEO的SPE显示出有良好前景的性能，包括交联网络，含纳米粒子的杂化SPE，嵌段/接枝共聚物，通过聚合诱导相分离的SPE和通过全息聚合的SPE。
受到上述的启发，我们使用POSS通过一锅法制备了了一种新的SPE**图1a**，基于POSS网络的SPE表现出优异的电导率，机械性能，锂枝晶生长阻力，并提高全固态LMB
的循环稳定性和倍率能力。

![img](/img/in-post/post-5/post-1.jpg)

在这项工作中，合成了四种类型的混合SPE，缩写为PEG-*n*PEG*m*，其组成和特性总结在**表1**中。这里n表示POSS和PEG之间的摩尔比，m是每个PEG链段的分子量。

![img](/img/in-post/post-5/post-2.jpg)

使用红外光谱去表征SPE的聚合情况，发现醚氧特征峰910 cm<sup>-1</sup>消失，说明合成了所需要的SPE。在DSC图像中（图s2）[Supporting Information](http://onlinelibrary.wiley.com/store/10.1002/adma.201502059/asset/supinfo/adma201502059-sup-0001-S1.pdf?v=1&s=97d5417f440afca1d8c0dfa8eec5d0716acdce6d)
PEG2K和PEG6K可以观察到熔点分别为49℃和160℃,而在POSS-2PEG2K和POSS-4PEG2K中只观察到了T<sub>g</sub>为−42.7和−44.5℃。在两种SPE中PEG结晶被完全抑制，
表明大部分PEG链端与POSS共价连接，因此其网络结构接近于**图1c**所示的理想结构。当使用更长的PEG链或在网络中引入自由链末端时，如在POSS-2PEG6K和POSS-6PEG2K的情况下，
在36.2和22.8℃的熔融温度下可以观察到PEG结晶，分别比PEG2K和PEG6K均聚物的结晶温度相对来说更低。

![img](/img/in-post/post-5/post-3.jpg)

**图2a**为250μm厚的SPE膜，**图2b**为扫描透射电子显微镜成像，表明物质分布均匀，此外，进行小型X射线散射实验，如图S3（支持信息）所示; 对于PEG2K交
联的SPE没有检测到散射峰，而POSS-2PEG6K在q=0.3nm<sup>-1</sup>时显示非常弱的散射。当样品在100℃时退火20min，这个散射峰消失，这表明弱散射峰是由于PEG6K的
结晶产生的，这与广角X射线衍射(WAXD，图S3(支持信息 ))实验相一致。**我们得出这样的结论:在SPE中实现了纳米颗粒的均匀分散，并且将这种均匀分散归因于形成
交联网络结构的POSS纳米颗粒。** 用三点弯曲法通过动态力学分析（DMA）测量交联的SPE的机械性能，结果示于**图2d**和**表1**中。由于在玻璃化转变后没有结晶生产，POSS-2PEG2K和
POSS-4PEG2K显示出几乎恒定的储能模量≈38.5和33.6MPa; 这些值与90℃下的SEO电解质的值相似。而POSS-6PEG2K和POSS-2PEG6K在大约40℃的熔融温度以上，储能模量降低
到平台值6.3和10.0MPa。**图2e**为SPE的电导率，与掺杂TFSI的MPEG(M<sub>n</sub>= 2000)作为对比。我们可以发现，增加PEG链段长度导电率越高，可以归因于随着PEG链增长
赋予了其更大的自由体积与运动范围。POSS-4PEG2K在105℃下显示高的离子电导率值（>1mS cm<sup>-1</sup>）和高的储能模量（33.6MPa），高于SEO电解质的储能模量，   
高导电率归因于有效抑制结晶形成与均匀分布的纳米结构。

![img](/img/in-post/post-5/post-4.jpg)

为了研究在交联SPE中锂的电沉积，在90℃下组装Li|交联SPE|Li对称电池**图3a**使用三小时充电和三小时放电的恒电流循环实验。 在图3b-d中显示了对于POSS-4PEG2K获
得的锂对称电池的典型的恒电流循环曲线。经过长时间的剥离/电镀，锂箔的表面变得更粗糙，导致锂和SPE接触引起的电压略微升高。所有电池都进行循环，直到观察到电压
突然大幅下降（大于50％）。 如**图3e**所示，记录短路前的电荷（C<sub>d</sub>值）。使用PEO/LiTFSI作为对照组，当J=0.3和0.5 mA cm<sup>−2</sup>时C<sub>d</sub>为
54和4.3C cm<sup>−2</sup>。然而合成的四种交联聚合物具有比PEO对照组更优良的C<sub>d</sub>值。**图3b**显示了在J=0.3 mA cm<sup>−2</sup>时Li|POSS-4PEG2K|Li电池
在2600小时后C<sub>d</sub>>2808C cm<sup>−2</sup>，性能是PEO样品的50倍。Monroe和Newman提出隔膜的锂枝晶电阻与其剪切模量相对应。在90℃时G'=43MPa的TiO<sub>2</sub>/SEO混
合电解质（厚度=24μm）在J=0.17mA cm<sup>-2</sup>时显示1766C cm<sup>-2</sup>的高C<sub>d</sub>,对于SPE电解质，则缺乏这方面的报道。这里我们报道了高模量的SPE电解质
在恶劣的电化学条件下对锂枝晶生长的抑制。除了力学性能之外，我们认为SPE的网络结构对抑制锂枝晶生长至关重要。纳米网格尺寸的均匀交联结构允许锂离子迁移，但是
限制了锂团簇和锂枝晶的迁移。

![img](/img/in-post/post-5/post-5.jpg)

为了证明该交联SPE的实用性，我们选取了POSS-2PEG6K，这个机械性能以及电导率最为适中的聚合物，作为Li/LiFePO<sub>4</sub>电池体系中的电解质,复合阴极由60％的LiFePO<sub>4</sub>，
32％的POSS-2PEG6K和8％的炭黑组成。从图4b-d的几组电化学测试可以看出电解质的高离子电导率和优异的抗锂枝晶生长性能给予电池的优异的稳定性。

![img](/img/in-post/post-5/post-6.jpg)

## 【3.主要文献引用】
> * J.N.Chazalviel,Phys.Rev.A 1990,42,7355 .
> * C.Monroe,J.Newman,J.Electrochem.Soc.2005,152,A396.
> * I.Gurevitch,R.Buonsanti,A.A.Teran,B.Gludovatz,R.O.Ritchie,J.Cabana,N.P.Balsara,J.Electrochem.Soc.2013,160,A1611.
> * G.M.Stone,S.A.Mullin,A.A.Teran,D.T.Hallinan Jr.,A.M.Minor,A.Hexemer,N.P.Balsara,J.Electrochem.Soc.2012,159,A222.
> * R.Bouchet,S.Maria,R.Meziane,A.Aboulaich,L.Lienafa,J.P.Bonnet,T.N.T.Phan,D.Bertin,D.Gigmes,D.Devaux,R.Denoyel,M.Armand,Nat.Mater.2013,12,452.
> * R.Khurana,J.L.Schaefer,L.A.Archer,G.W.Coates,J.Am.Chem.Soc.2014,136,7395.
> * H.Zhang,S.Kulkarni,S.L.Wunder,J.Electrochem.Soc.2006,153,A239.
> * M.W.Schulze,L.D.McIntosh,M.A.Hillmyer,T.P.Lodge,Nano Lett.2014,14,122.
> * J.L.Nugent,S.S.Moganty,L.A.Archer,Adv.Mater.2010,22,3677.
> * D.Devaux,R.Bouchet,D.Gle,R.Denoyel,Solid State Ionic 2012,227,119.

File: _posts/2017-12-6-Tuning Thin Film Electrolyte for Lithium Battery by Grafting Cyclic Carbonate and Combed Poly(ethylene oxide) on Polysiloxane.md
---
layout:     post
title:      "Tuning Thin-Film Electrolyte for Lithium Battery by Grafting Cyclic Carbonate and Combed Poly(ethylene oxide) on Polysiloxane"
subtitle:   "接枝碳酸丙烯酯与梳状PEO的聚硅氧烷固态电解质"
date:       2017-12-6 13:00:00
author:     "huixueee"
header-img: "img/in-post/paper-background/paper-background-6.jpg"
tags:
    - LiTFSI
    - PEO
    - 聚硅氧烷
    - 固态电解质
    - 聚碳酸酯
---

> 将PEO以及PC接枝到聚硅氧烷主链上，改变两种侧基的比例，发现当PC/PEO=6:4时具有最佳的电导率25℃时为1.55×10<sup>-4</sup> Scm<sup>-1</sup>以及循环性能。

* 1.硅氧烷聚合物的合成
* 2.电化学性能表征
* 3.结论
* 4.主要引用文献

## 【1.硅氧烷聚合物的合成】
甘油烯丙基醚,碳酸二乙酯,碳酸钾和PMHS，（Mw = 1500-1900）从Alfa Aesar购买。VTMS从Acros Organics购买。 铂二乙烯基四甲基二硅氧烷（Pt（dvs），2％二甲苯溶液，也被称为Karstedt催化剂溶液）
由Aladdin供应。根据先前报道的方法制备CECA。将碳酸钾（3g，21.7mmol）加入到甘油烯丙基醚（25g，18.9mmol）和碳酸二乙酯（76g，64.3mmol）
的混合物中。在120℃搅拌24小时后，过滤混合物以分离固体。 然后将溶液在155℃的沸点下蒸馏，在10mmHg减压下收集馏出物。将PMHS（2g）溶于无水甲苯（5mL）中。将VTMS，CECA和Karstedt催化剂溶液
（0.01mL）加入到PMHS溶液中。控制VTMS和CECA的量以获得具有不同侧链比率的聚硅氧烷。混合物在110℃下回流搅拌。24小时后停止反应。在80℃下真空蒸发溶剂。 通过重复沉淀到环己烷和丙酮
的90:10v/v混合物中纯化聚合物，然后真空干燥。得到微黄色透明粘性聚合物，命名为VC-PMHS。所有操作均在氩气氛下进行。如**流程表一**所示。

![img](/img/in-post/post-6/post-1.jpg)

**图1a-d**是PMHS,CECA,VTMS,和VC-PMHS的<sub>1</sub>H-NMR的表征，另外，通过凝胶渗透色谱（GPC）研究VC-PMHS产物的分子量，结果示于**图1e**中。VC-PMHS的多分散性约为2.29，分
子量为Mn = 5255，Mw = 1260，Mp = 8576（其中，Mn是数均分子量，Mw是重均分子量 ，Mp是峰值分子量;多分散性通过Mw / Mn计算）。通过拟合数据（高斯分布）在GPC光谱中发
现肩峰（Mp = 19860）。这个峰可能是两个聚硅氧烷链交联的结果。此外，CECA和VTMS上的乙烯基可能在高温下聚合，这也会导致分子量的增加。 因此，这些事实使最终产品的分
析变得复杂。

![img](/img/in-post/post-6/post-2.jpg)

## 【2.电化学性能表征】
电导率由方程一算出，其中其中R<sub>b</sub>是由交流（AC）阻抗谱与实轴的截距获得的电解质电阻。l是膜厚度，S是电极面积。

![img](/img/in-post/post-6/post-3.jpg)

通过改变PC/PEO的比例来调控聚合物的合成，找出最佳的电导率，电导率如**图二**所示。在25℃的恒定温度下，比例为1:9,4:6,5:5,6:7,7:3和9:1的PC/PEO中的电解质的交流阻抗谱如图2a所示，在固定的PC/PEO比例为6:4的特定温度
20,30,50,70和100℃下的谱图显示于图2b中;图2c示出了对数σ与温度升高的关系。

![img](/img/in-post/post-6/post-4.jpg)

锂离子迁移数（t<sup>+</sup>）可以用来判断电解质的锂离子电导率。是在25,80和100℃下，PC/PEO比率6：4时，通过测量10mV的小电压脉冲极化的Li/SPE/Li电池的电阻
和电流而获得的。Li/SPE/Li电池在80℃下的计时电流见图3.在初始条件下和在稳态电流下观察同一电池的阻抗响应时间稳定在4200s，见图3插图。

![img](/img/in-post/post-6/post-5.jpg)

在这些条件下t<sup>+</sup>可由下式算出，其中V是施加到电池的直流(DC)电压; R<sub>0</sub>和R<sub>s</sub>分别是初始和稳态界面电阻;I<sub>0</sub>和I<sub>s</sub>分别
是初始和稳态电流。I<sub>0</sub>值分别为7.70,201和580mA; I<sub>s</sub>值分别为4.77,100和309mA;R<sub>0</sub>值分别为950,12.5和5.00W;在25,80和100℃时，R<sub>s</sub>值分别为1050,18.0和7.00W。因此，在
25,80和100℃分别计算了t<sup>+</sup>值为0.33,0.45和0.48。随着温度的升高，阳离子迁移数量增加。

![img](/img/in-post/post-6/post-6.jpg)

根据自由体积理论，聚合物电解质中的离子迁移主要是分段迁移的结果。该过程通过形成和破坏溶剂化离子的协调来促进离子运动; 由此产生空间（自由体积），其中离子可以在电场
的影响下扩散。鉴于PC侧链具有相对高的介电常数，加入将促使额外离子对解离并产生更多的自由离子。然而，在高PC占比下，环状碳酸酯之间的偶极-偶极相互作用更强，并且节段运
动变得更加困难。因此，PC浓度的进一步增加将会降低离子电导率。作者发现通过化学修饰减少离子配对和聚集是优化电导率的有效方法。这些变化对应于在VTF方程中增加前因子A. PC的这种
增加可能有助于减少离子配对和聚集，产生更多的自由离子，从而导致A的值增加。另外，观察到Ea在6:4时降低，可能是PC对电解质分段运动的复杂影响的结果。这些结
果表明，通过调节电解质中取代基的结构和比例可以实现可调节的离子电导率。

为了评估电池性能，将电解质膜组装在具有锂阳极和LiFePO<sub>4</sub>阴极的电池中。使用充电后的电池在25和100℃下点亮发光二极管（LED）灯，其在**图5**的照片.LED具有大约3.2-3.4V的开启电压。
在室温下，LED的两极连接到电池的阴极和阳极，则LED亮起。如图5所示，电池在25℃下实验。在前五个循环中电池以0.3C的放电容量运行，放电容量约为150mAhg<sup>-1</sup>（LiFePO<sub>4</sub>阴极的理论比容
量为170mAhg<sup>-1</sup>）。在随后的20个循环中将速率提高到0.5和1C，则放电容量分别降低到115和80mAhg<sup>-1</sup>。 随后，速率降低到0.5C进行10个循环和0.3C进行5个循环，容量
分别回到115和150mAhg<sup>-1</sup>，这与前15个循环相比容量几乎不变。随后在100℃下实验如图所示。

## 【3.结论】
我们开发了一种基于环状碳酸酯PC和梳型PEO取代聚硅氧烷的双功能薄膜电解质。研究了电解质的结构和电化学性能。PC侧链的含量对电解质的电荷载体数目有显着的影响。如果电解质中含有比例为6:4的
PC/PEO，则最高的离子电导率与循环性能。这些结果表明，双功能聚硅氧烷基聚合物电解质作为用于全固态锂离子电池的薄膜电解质是有希望的候选者。

## 【4.主要引用文献】
> * Y.Lin,J.Li,Y.Lai,C.Yuan,Y.Cheng,J.Liu,RSC Adv.2013,3,10722–10730.
> * F.B.Dias,L.Plomp,J.B.J.Veldhuis,J.Power Sources 2000,88,169–191.
> * a) M.A.Ratner,Aspects of the Theoretical Treatment of Polymer Solid Electrolytes:Transport Theory and Models in Polymer Electrolyte Reviews-1,Elsevier Applied Science,London, 1987; b) M. A. Ratner, P. Johansson,D. F. Shriver, MRS Bull. 2000, 25, 31– 37.
> * Z.Zhang,L.J.Lyons,R.West,K.Amine,R.West,Silicon Chem.2007,3,259–266.
> * D.Zhou,R.Zhou,C.Chen,W.-A.Yee,J.Kong,G.Ding,X.Lu,J.Phys.Chem.B 2013,117,7783 –7789.
> * A.K.Padhi,K.S.Nanjundaswamy,J.B.Goodenough,J.Electrochem.Soc.1997,144,1188.
> * Z.Zhu,A.G.Einset,C.-Y.Yang,W.-X.Chen,G.E.Wnek,Macromolecules 1994,27,4076 –4079.

File: _posts/2017-12-6-Tuning Thin-Film Electrolyte for Lithium Battery by Grafting Cyclic Carbonate and Combed Poly(ethylene oxide) on Polysiloxane.md
---
layout:     post
title:      "Hybrid Electrolytes with Controlled Network Structures for Lithium Metal Batteries"
subtitle:   "具有可控网络结构的锂金属电池混合电解质"
date:       2017-12-3 13:00:00
author:     "huixueee"
header-img: "img/in-post/paper-background/paper-background-5.jpg"
tags:
    - LiTFSI
    - PEG
    - 硅氧烷
    - 固态电解质
---
